Repository: taraveguasu/tonopah-sports-field-complex

File: 01-index/document-text/04-specs-reports/04.03 - Asbestos Survey_EICS 100323.pdf.txt (part 1 of 3)

===== PAGE 1 =====
 
 
 
 
 
 
 
Pre-Demolition 
Asbestos Survey 
1220 IDAHO CIRCLE 
TONOPAH, NV 
PREPARED FOR: NYE COUNTY SCHOOL DISTRICT 
 
 


===== PAGE 2 =====
Limited Asbestos Survey 
 
October 3, 2023 
NCSD91923-1 
 
 
 
INTRODUCTION 
Environmental Inspection & Control Services (EICS) conducted a pre-demolition asbestos survey at 1220 
Idaho Circle, Tonopah, NV on September 19, 2023.  Sample collection of suspect asbestos containing 
materials included only readily visible and accessible materials from the interior areas of the site that are 
planned for renovation. 
The conclusions of this analysis are based on a study limited to the specific areas investigated and 
laboratory analyses of samples that were collected from those specific areas.  EICS renders no opinion as 
to the condition of areas of the subject property that were not investigated.  
OBJECTIVE 
The purpose of this asbestos survey was to sample and analyze suspect asbestos-containing materials 
(ACM) which could pose a health-hazard, when disturbed by site work activities associated with the 
planned demolition. 
SCOPE OF WORK 
Samples of suspect asbestos-containing materials (ACM) were collected from the project site to determine 
asbestos content.  Suspect ACM was sampled according to the guidelines set forth in 40 CFR Part 763. 
Upon collection, the samples were delivered to an accredited laboratory, Hayes Microbial Consulting in 
Midlothian, VA and analyzed using the Polarized Light Microscopy (PLM) method in accordance with the 
EPA reference method 600/R-93/116.  
Non-friable sources of asbestos are materials containing cement or asphalt binder which may become 
friable and release fibers if the sources are exposed to actions such as abrasion, drilling, cutting, fracturing 
or hammering.  Non-friable sources of asbestos do not typically pose a significant exposure risk if they 
remain in good condition and are not disturbed.  During demolition activities, non-friable sources may 
become friable and thus may pose an exposure risk. 
The Occupational Safety and Health Administration (OSHA) regulation 29 CFR 1926.1101 requires certain 
construction materials to be presumed to contain asbestos, for purposes of this regulation. All thermal 
system insulation (TSI), surfacing material, and asphalt/vinyl flooring that are present in a building 
constructed prior to 1980 and have not been appropriately tested are "presumed asbestos-containing 
material". 
FIELD ACTIVITIES 
The asbestos survey was conducted by Lauren Speelman, an accredited asbestos inspector. 
EICS began the asbestos sampling activities with a visual assessment, identification and inventory of 
readily visible and of additional suspect ACM that was discovered at the project site.  A homogeneous 
area consists of building materials that appear similar throughout in terms of color, texture and date of 
application.  Materials identified as glass, wood, metal, plastic or rubber were not considered to be 
suspect ACM.   


===== PAGE 3 =====
Limited Asbestos Survey 
 
October 3, 2023 
NCSD91923-1 
 
 
 
A physical assessment of each homogeneous area of suspect ACM at the project site was conducted to 
assess the friability and condition of the materials.  A friable material is defined by the EPA as a material 
which can be crumbled, pulverized or reduced to powder by hand pressure when dry.  Friability was 
assessed by physically touching suspect materials.  
Six bulk samples of suspect ACM were collected from the project site.  Bulk samples of suspect ACM were 
collected in general accordance with AHERA sampling protocols using wet methods as applicable to 
reduce the potential for fiber release.  Samples were placed in sealable containers and labeled with unique 
sample numbers using an indelible marker.  
Although reasonable effort was made to survey all accessible suspect materials, additional suspect 
asbestos containing materials could be located within walls, in voids or in other concealed areas of the 
project site. 
Sampling locations are depicted in Appendix B.  The suspect materials are tabulated in Table 1. Copies of 
the analytical reports and chain-of-custody forms are provided in Appendix A. 
SAMPLE ANALYSIS 
Upon collection, the bulk samples were delivered, under chain-of-custody, to the aforementioned 
accredited laboratory, and analyzed using the Polarized Light Microscopy (PLM) method in accordance 
with the EPA reference method 600/R-93/116. 
Table 1-Analytical Results (ACM) 
Sample 
No. 
Approximate 
Homogeneous 
Area 
Location 
Description 
% Asbestos 
Friable/Non
-Friable 
HMC Report #2304899, Lunch Room 
1 
4000 ft2 
Lunch room 
Joint compound 
Drywall 
ND 
ND 
n/a 
n/a 
2 
Lunch room 
 Drywall 
ND 
n/a 
3 
Lunch room 
Drywall 
ND 
n/a 
4 
Storage room 
Joint compound 
Drywall 
ND 
ND 
n/a 
n/a 
5 
Kitchen 
Drywall 
ND 
n/a 


===== PAGE 4 =====
Limited Asbestos Survey 
 
October 3, 2023 
NCSD91923-1 
 
 
 
Sample 
No. 
Approximate 
Homogeneous 
Area 
Location 
Description 
% Asbestos 
Friable/Non
-Friable 
6 
 
Kitchen 
restroom 
Lg KD wall texture 
Joint tape 
Joint compound 
Drywall 
ND 
ND 
ND 
ND 
n/a 
n/a 
n/a 
n/a 
7 
Kitchen 
restroom 
Lg KD wall texture 
Joint tape 
Joint compound 
Drywall 
ND 
ND 
ND 
ND 
n/a 
n/a 
n/a 
n/a 
8 
Mechanical 
room 
Lg KD wall texture 
Drywall 
ND 
ND 
n/a 
n/a 
9 
1600 ft2 
Lunch room 
2x4 lay-in ceiling tile 
ND 
n/a 
10 
Lunch room 
2x4 lay-in ceiling tile 
ND 
n/a 
11 
Lunch room 
2x4 lay-in ceiling tile 
ND 
n/a 
12 
1600 ft2 
Lunch room 
12x12 floor tile 
Yellow adhesive 
ND 
ND 
n/a 
n/a 
13 
Lunch room 
12x12 floor tile 
Yellow adhesive 
ND 
ND 
n/a 
n/a 
14 
64 ft2 
Lunch room 
foyer 
Carpet mastic 
ND 
n/a 
15 
Lunch room 
foyer 
Carpet mastic 
ND 
n/a 
HMC Report #23040903, Auto Shop 
1 
6000 ft2 
East wall 
CMU rough coat 
ND 
n/a 
2 
North wall 
CMU rough coat 
ND 
n/a 


===== PAGE 5 =====
Limited Asbestos Survey 
 
October 3, 2023 
NCSD91923-1 
 
 
 
Sample 
No. 
Approximate 
Homogeneous 
Area 
Location 
Description 
% Asbestos 
Friable/Non
-Friable 
Cementitious 
ND 
n/a 
3 
South wall 
CMU rough coat 
ND 
n/a 
4 
600 ft2 
North office 
Tan floor tile 
Black mastic 
Tan adhesive 
White floor tile 
2% Chrysotile 
3% Chrysotile 
ND 
ND 
Non-friable 
Non-friable 
n/a 
n/a 
5 
Center office 
Tan floor tile 
Black mastic 
White floor tile 
Tan adhesive 
2% Chrysotile 
3% Chrysotile 
ND 
ND 
Non-friable 
Non-friable 
n/a 
n/a 
6 
South office 
Tan floor tile 
Black mastic 
Tan mastic 
White floor tile 
Tan adhesive 
2% Chrysotile 
3% Chrysotile 
ND 
ND 
ND 
Non-friable 
Non-friable 
n/a 
n/a 
n/a 
HMC Report #23040909, Elementary School 
1 
Unquantified 
Room #2 
Drywall 
ND 
n/a 
2 
Room #3 
Drywall 
ND 
n/a 
3 
Room #5 
Drywall 
ND 
n/a 
4 
200 ft2 
Top floor 
custodial closet 
Smooth texture 
Drywall 
2% Chrysotile 
ND 
friable 
n/a 
5 
5000 ft2 
Room 7 
Lg KD wall texture 
Drywall 
ND 
ND 
n/a 
n/a 
6 
Room 8 
Lg KD wall texture 
ND 
n/a 


===== PAGE 6 =====
Limited Asbestos Survey 
 
October 3, 2023 
NCSD91923-1 
 
 
 
Sample 
No. 
Approximate 
Homogeneous 
Area 
Location 
Description 
% Asbestos 
Friable/Non
-Friable 
Drywall 
ND 
n/a 
7 
Room 9 
Lg KD wall texture 
Drywall 
ND 
ND 
n/a 
n/a 
8 
Room 10 
Lg KD wall texture 
Joint tape 
Joint compound 
Drywall 
ND 
ND 
ND 
ND 
n/a 
n/a 
n/a 
n/a 
9 
Server Room 
Lg KD wall texture 
Joint tape 
Joint compound 
Drywall 
ND 
ND 
ND 
ND 
n/a 
n/a 
n/a 
n/a 
10 
8400 ft2 
Room 4 
Blue carpet mastic 
ND 
n/a 
11 
Room 4 
Blue carpet mastic 
ND 
n/a 
12 
8400 ft2 
Room 4 under 
carpet 
Brown floor tile 
Black mastic 
2% Chrysotile 
3% Chrysotile 
Non-friable 
Non-friable 
13 
Room 10 under 
carpet 
Brown floor tile 
Black mastic 
2% Chrysotile 
3% Chrysotile 
Non-friable 
Non-friable 
14 
Room 11 
Brown floor tile 
Black mastic 
2% Chrysotile 
3% Chrysotile 
Non-friable 
Non-friable 
15 
100 ft2 
Server Room 
Tan floor tile 
2% Chrysotile 
Non-friable 
16 
Server room 
Tan floor tile 
Black mastic 
2% Chrysotile 
ND 
Non-friable 
n/a 
17 
400 ft2 
Library 
Yellow carpet mastic 
ND 
n/a 
18 
Library 
Yellow carpet mastic 
ND 
n/a 


===== PAGE 7 =====
Limited Asbestos Survey 
 
October 3, 2023 
NCSD91923-1 
 
 
 
Sample 
No. 
Approximate 
Homogeneous 
Area 
Location 
Description 
% Asbestos 
Friable/Non
-Friable 
19 
100 ft2 
Bottom floor 
janitor closet 
Tan floor tile 
2% Chrysotile 
Non-friable 
20 
Top floor janitor 
closet 
Tan floor tile 
Black mastic 
Yellow adhesive 
2% Chrysotile 
2% Chrysotile 
ND 
Non-friable 
Non-friable 
n/a 
21 
130 ft2 
Library small 
storage closet 
Tan floor tile 
Black mastic 
2% Chrysotile 
2% Chrysotile 
Non-friable 
Non-friable 
22 
Library office 
Tan floor tile 
Black mastic 
2% Chrysotile 
2% Chrysotile 
Non-friable 
Non-friable 
23 
Library 
mechanical 
room 
Tan floor tile 
Black mastic 
2% Chrysotile 
2% Chrysotile 
Non-friable 
Non-friable 
24 
1000 ft2 
Library 
2x4 lay-in ceiling tile 
ND 
n/a 
25 
Library 
2x4 lay-in ceiling tile 
ND 
n/a 
26 
Library 
2x4 lay-in ceiling tile 
ND 
n/a 
HMC Report #23040910, Main Office 
1 
500 ft2 
Counseling 
office 
Sprayed-on acoustic 
ceiling 
ND 
n/a 
2 
Nurse’s Office 
Sprayed-on acoustic 
ceiling 
ND 
n/a 
3 
Staff Lounge 
Sprayed-on acoustic 
ceiling 
ND 
n/a 
4 
400 ft 
Secretary’s 
Office 
Drywall 
Joint tape 
Joint compound 
ND 
ND 
2% Chrysotile 
n/a 
n/a 
friable 


===== PAGE 8 =====
Limited Asbestos Survey 
 
October 3, 2023 
NCSD91923-1 
 
 
 
Sample 
No. 
Approximate 
Homogeneous 
Area 
Location 
Description 
% Asbestos 
Friable/Non
-Friable 
5 
Secretary’s 
Office 
Drywall 
Joint compound 
ND 
2% Chrysotile 
n/a 
friable 
6 
Secretary’s 
Office 
Drywall 
Joint compound 
ND 
2% Chrysotile 
n/a 
friable 
7 
5000 ft2 
Nurse’s Office 
Rough coat 
Joint compound 
ND 
2% Chrysotile 
n/a 
friable 
8 
Staff lounge 
Rough coat plaster 
ND 
n/a 
9 
Janitor’s closet 
Rough coat plaster 
ND 
n/a 
10 
Student 
restroom 
Rough coat plaster 
ND 
n/a 
11 
East hall 
Rough coat plaster 
ND 
n/a 
12 
100 ft2 
Counseling 
room 
Wall panel 
ND 
n/a 
13 
Counseling 
room 
Wall panel 
ND 
n/a 
14 
Counseling 
room 
Wall panel 
ND 
n/a 
15 
100 ft2 
Front office 
storage closet 
12x12 floor tile 
Yellow adhesive 
3% Chrysotile 
<1% chrysotile 
Non-friable 
Non-friable 
16 
Hall closet 
12x12 floor tile 
Black mastic 
3% Chrysotile 
Assume acm 
Non-friable 
Non-friable 
17 
Staff lounge 
12x12 floor tile 
Yellow adhesive 
3% Chrysotile 
ND 
Non-friable 
n/a 
18 
1500 ft2 
East hall  
Ceiling tile 
ND 
n/a 
19 
East hall  
Ceiling tile 
ND 
n/a 


===== PAGE 9 =====
Limited Asbestos Survey 
 
October 3, 2023 
NCSD91923-1 
 
 
 
Sample 
No. 
Approximate 
Homogeneous 
Area 
Location 
Description 
% Asbestos 
Friable/Non
-Friable 
20 
East hall  
Ceiling tile 
ND 
n/a 
21 
300 ft2 
Front office 
Sheet vinyl flooring 
Yellow adhesive 
black mastic 
ND 
ND 
2% Chrysotile 
n/a 
n/a 
non-friable 
22 
Front office 
Sheet vinyl flooring 
Yellow adhesive 
black mastic 
ND 
ND 
2% Chrysotile 
n/a 
n/a 
Non-friable 
23 
300 ft2 
Graphics room 
Carpet mastic 
Floor tile 
Black mastic 
ND 
ND 
4% Chrysotile 
n/a 
n/a 
Non-friable 
24 
Hall at Graphics 
room 
Yellow/black carpet 
mastic 
2% Chrysotile 
Non-friable 
25 
Staff lounge 
Yellow/black carpet 
mastic 
3% Chrysotile 
Non-friable 
HMC Report #23040912, Mid-level Building 
1 
5000 ft2 
Old coat room, 
S. wall 
Drywall 
Joint compound 
Joint tape 
Wall texture 
ND 
ND 
ND 
ND 
n/a 
n/a 
n/a 
n/a 
2 
Old coat room 
S. Wall 
Drywall 
Joint compound 
Joint tape 
Wall texture 
ND 
ND 
ND 
ND 
n/a 
n/a 
n/a 
n/a 
3 
Room 21 W. 
wall 
Drywall 
ND 
n/a 


===== PAGE 10 =====
Limited Asbestos Survey 
 
October 3, 2023 
NCSD91923-1 
 
 
 
Sample 
No. 
Approximate 
Homogeneous 
Area 
Location 
Description 
% Asbestos 
Friable/Non
-Friable 
4 
Room 22A 
Drywall 
Joint compound 
Joint tape 
Wall texture 
ND 
ND 
ND 
ND 
n/a 
n/a 
n/a 
n/a 
5 
Room 22B 
Drywall 
Joint compound 
Wall texture 
ND 
ND 
ND 
n/a 
n/a 
n/a 
6 
Room 22C 
Drywall 
Joint compound 
Wall texture 
ND 
ND 
ND 
n/a 
n/a 
n/a 
7 
5000 ft2 
Room 18/20 
East wall 
Rough coat 
ND 
n/a 
8 
Room 18/20 
Rough coat 
ND 
n/a 
9 
Room 26 west 
wall 
Rough coat 
ND 
n/a 
10 
Room 26 west 
wall 
Rough coat 
ND 
n/a 
11 
Room 26 west 
wall 
Rough coat 
ND 
n/a 
12 
5000 ft2 
Old coat room 
Spray acoustic ceiling 
ND 
n/a 
13 
Old coat room 
Spray acoustic ceiling 
ND 
n/a 
14 
Maintenance 
room #23 
Spray acoustic ceiling 
ND 
n/a 
15 
Maintenance 
room #23 
Spray acoustic ceiling 
ND 
n/a 


===== PAGE 11 =====
Limited Asbestos Survey 
 
October 3, 2023 
NCSD91923-1 
 
 
 
Sample 
No. 
Approximate 
Homogeneous 
Area 
Location 
Description 
% Asbestos 
Friable/Non
-Friable 
16 
Maintenance 
room #23 
Spray acoustic ceiling 
ND 
n/a 
17 
6000 ft2 
Room 18/20 
Ceiling tile 
ND 
n/a 
 
18 
Room 22 
Ceiling tile 
ND 
n/a 
19 
Room 26 
Ceiling tile 
ND 
n/a 
20 
600 ft2 
Room 21 
White 4 square tile 
Clear adhesive 
ND 
ND 
n/a 
n/a 
21 
Room 21 
White 4 square tile 
Clear adhesive 
ND 
ND 
n/a 
n/a 
22 
Room 21 
White 4 square tile 
Clear adhesive 
9x9 floor tile 
Black mastic 
ND 
ND 
4% Chrysotile 
2% Chrysotile 
n/a 
n/a 
Non-friable 
Non-friable 
23 
14,000 ft2 
Old coat room 
9x9 floor tile 
Black mastic 
4% Chrysotile 
3% Chrysotile 
Non-friable 
Non-friable 
24 
Room 22 
9x9 floor tile 
Yellow adhesive 
Black mastic 
4% Chrysotile 
ND 
3% Chrysotile 
Non-friable 
n/a 
Non-friable 
25 
Room 26 
9x9 floor tile 
Black mastic 
5% Chrysotile 
3% Chrysotile 
Non-friable 
Non-friable 
26 
6200 ft2 
Exterior wall 
CMU Brick 
ND 
n/a 
27 
Exterior wall 
CMU Brick 
ND 
n/a 
28 
Exterior wall 
CMU Brick 
ND 
n/a 


===== PAGE 12 =====
Limited Asbestos Survey 
 
October 3, 2023 
NCSD91923-1 
 
 
 
Sample 
No. 
Approximate 
Homogeneous 
Area 
Location 
Description 
% Asbestos 
Friable/Non
-Friable 
29 
6200 ft2 
Roof 
Comp shingle 
ND 
n/a 
30 
Roof 
Comp shingle 
ND 
n/a 
31 
Roof 
Comp shingle 
ND 
n/a 
32 
6200 ft2 
Roof 
Underlayment 
ND 
n/a 
33 
Roof 
Underlayment 
ND 
n/a 
34 
Roof 
Underlayment 
ND 
n/a 
HMC Report #2304913, Lower-Level Building 
1 
800 ft2 
Old 
Kindergarten S. 
room 
Drywall 
Joint compound 
Wall texture 
ND 
2% Chrysotile 
ND 
n/a 
friable 
n/a 
2 
Old 
Kindergarten N. 
room 
Drywall 
Joint compound 
Wall texture 
ND 
2% Chrysotile 
ND 
n/a 
friable 
n/a 
3 
Old 
Kindergarten N. 
room 
Drywall 
Joint compound 
Wall texture 
ND 
2% Chrysotile 
ND 
n/a 
friable 
n/a 
4 
5000 ft2 
Room 31, W. 
Wall 
Plaster 
ND 
n/a 
5 
Room 35, W 
wall 
Plaster 
ND 
n/a 
6 
Room 37, S RR 
Plaster 
ND 
n/a 
7 
Room 37, S 
storage room 
Plaster 
ND 
n/a 


===== PAGE 13 =====
Limited Asbestos Survey 
 
October 3, 2023 
NCSD91923-1 
 
 
 
Sample 
No. 
Approximate 
Homogeneous 
Area 
Location 
Description 
% Asbestos 
Friable/Non
-Friable 
8 
Room 37, 
Center storage 
room 
Plaster 
ND 
n/a 
9 
1000 ft2 
Room 37 
White floor tile 
Black mastic 
Green carpet mastic 
ND 
3% Chrysotile 
ND 
n/a 
non-friable 
n/a 
10 
Room 37 
White floor tile 
Black mastic 
Green carpet mastic 
ND 
3% Chrysotile 
ND 
n/a 
non-friable 
n/a 
11 
Room 37 
White floor tile 
Black mastic 
Green carpet mastic 
ND 
3% Chrysotile 
ND 
n/a 
non-friable 
n/a 
12 
1000 ft2 
Room 37 
Beige floor tile 
Yellow carpet mastic 
Black mastic 
ND 
ND 
4% Chrysotile 
n/a 
n/a 
non-friable 
13 
Room 37 
Beige floor tile 
Yellow carpet mastic 
Black mastic 
ND 
ND 
3% Chrysotile 
n/a 
n/a 
non-friable 
14 
Room 37 
Beige floor tile 
Yellow carpet mastic 
Black mastic 
ND 
ND 
3% Chrysotile 
n/a 
n/a 
non-friable 
15 
22,400 ft2 
Room 37, 
storage room 
9x9 floor tile 
Black mastic 
4% Chrysotile 
5% Chrysotile 
Non-friable 
Non-friable 
16 
120 ft2 
Room 37 
Loose brown sheet 
vinyl flooring 
ND 
n/a 


===== PAGE 14 =====
Limited Asbestos Survey 
 
October 3, 2023 
NCSD91923-1 
 
 
 
Sample 
No. 
Approximate 
Homogeneous 
Area 
Location 
Description 
% Asbestos 
Friable/Non
-Friable 
17 
120 ft2 
Room 37 
Loose grey sheet vinyl 
flooring 
ND 
n/a 
18 
20,000 ft2 
Room 33 
Yellow carpet mastic 
ND 
n/a 
19 
Room 33 
Yellow carpet mastic 
ND 
n/a 
20 
Room 33 
Yellow carpet mastic 
ND 
n/a 
21 
15,000 ft2 
Room 31 
Ceiling tile 
ND 
n/a 
22 
Room 33 
Ceiling tile 
ND 
n/a 
23 
Room 35 
Ceiling tile 
ND 
n/a 
24 
150 ft2 
Room 34 
Ceiling tile on wall 
ND 
n/a 
25 
Room 34 
Ceiling tile on wall 
ND 
n/a 
26 
Room 34 
Ceiling tile on wall 
ND 
n/a 
27 
8040 ft2 
Exterior wall at 
Boys restroom 
CMU brick 
Wall texture 
ND 
2% Chrysotile 
n/a 
friable 
28 
Exterior wall at 
Girls restroom 
CMU brick 
Wall texture 
ND 
2% Chrysotile 
n/a 
friable 
29 
Exterior wall at 
south side 
CMU brick 
Wall texture 
ND 
2% Chrysotile 
n/a 
friable 
30 
22,430 ft2 
Roof 
Composition shingle 
ND 
n/a 
31 
Roof 
Composition shingle 
ND 
n/a 
32 
Roof 
Composition shingle 
ND 
n/a 
33 
22,430 ft2 
Roof 
Underlayment 
ND 
n/a 
34 
Roof 
Underlayment 
ND 
n/a 
35 
Roof 
Underlayment 
ND 
n/a 
 


===== PAGE 15 =====
Limited Asbestos Survey 
 
October 3, 2023 
NCSD91923-1 
 
 
 
FINDINGS AND CONCLUSIONS 
Laboratory results indicate following materials contain asbestos exceeding 1%.  According to OSHA (29 
CFR 1926.1101) removal of these materials is Class I or II work.  These materials may only be disturbed 
by a State licensed asbestos abatement contractor.  Only a final visual inspection will be required 
following abatement if the building will be immediately demolished.  In the event that the buildings are 
not immediately demolished, clearance air monitoring will be required.  During demolition, an “asbestos 
competent person” will be required to be onsite to identify any suspect asbestos containing materials 
that were previously undiscovered during the original inspection. 
 
 MATERIALS TO BE REMOVED 
Sample 
No. 
Approximate 
Homogeneous 
Area 
Location 
Description 
% Asbestos 
Friable/Non
-Friable 
Report# 
23040903 
Samples 
4-5 
600 ft2 
Auto shop 
offices, all 
locations with 
homogenous 
materials 
Tan floor tile 
Black mastic 
2% Chrysotile 
3% Chrysotile 
Non-friable 
Non-friable 
Report# 
23040909 
Sample 4 
 
1000 ft2 
Top Custodial 
Closet, all 
locations with 
homogenous 
materials 
Smooth wall texture 
2% Chrysotile 
Friable 
Report# 
23040909 
Samples 
12-14 
8400 ft2 
All floor tile 
underneath 
carpet 
Brown floor tile 
Black mastic 
2% Chrysotile 
3% Chrysotile 
Non-friable 
Non-friable 
Report# 
23040909 
Samples 
15-16 
 
1000 ft2 
Server Room 
Tan floor tile 
2% Chrysotile 
Non-friable 


===== PAGE 16 =====
Limited Asbestos Survey 
 
October 3, 2023 
NCSD91923-1 
 
 
 
Sample 
No. 
Approximate 
Homogeneous 
Area 
Location 
Description 
% Asbestos 
Friable/Non
-Friable 
Report# 
23040909 
Samples 
19-20 
100 ft2 
Top and 
bottom floor 
janitor closets 
Tan floor tile 
Black mastic 
2% Chrysotile 
2% Chrysotile 
Non-friable 
Non-friable 
Report# 
23040909 
Samples 
21-23 
130 ft2 
Library, all 
locations with 
homogenous 
materials 
Tan floor tile 
Black mastic 
2% Chrysotile 
2% Chrysotile 
Non-friable 
Non-friable 
Report# 
23040910 
Samples 
4-6 
400 ft2 
Secretary’s 
Office, all 
locations with 
homogenous 
materials 
Joint compound 
2% Chrysotile 
Friable 
Report# 
23040910 
Samples 
15-17 
100 ft2 
Storage 
closets, Staff 
Lounge 
12x12 floor tile 
Black mastic 
Yellow adhesive 
3% Chrysotile 
Assume ACM 
>1% 
Chrysotile 
Non-friable 
Non-friable 
Non-friable 
Report# 
23040910 
Samples 
21-23 
300 ft2 
Front office 
under sheet 
vinyl flooring 
Black mastic 
2% Chrysotile 
Non-friable 
Report# 
23040910 
Samples 
23 
300 ft2 
Graphics 
room under 
carpet & floor 
tile 
Black mastic 
4% Chrysotile 
Non-friable 
Report# 
23040910 
Samples 
24-25 
2500 ft2 
All locations 
with 
homogenous 
materials 
Yellow/black carpet 
mastic 
2-3% 
Chrysotile 
Non-friable 


===== PAGE 17 =====
Limited Asbestos Survey 
 
October 3, 2023 
NCSD91923-1 
 
 
 
Sample 
No. 
Approximate 
Homogeneous 
Area 
Location 
Description 
% Asbestos 
Friable/Non
-Friable 
Report# 
23040912 
Samples 
22-25 
2500 ft2 
All locations 
with 
homogenous 
materials 
9x9 floor tile 
Black mastic 
5% Chrysotile 
3% Chrysotile 
Non-friable 
Non-friable 
 
SIGNATURES OF PROFESSIONAL 
Environmental Inspection & Control Services (EICS) conducted a pre-demolition asbestos survey at the 
project site identified as 1220 Idaho Circle, Tonopah, NV in general conformance with the scope and 
limitations stated earlier in this report.   
Prepared By: 
Environmental Inspection & Control Services, LLC.  
 
 
 
 
Lauren Speelman 
NV DOSH ID# IM 1193 
 
 
 
Gary Speelman 
NV DOSH ID #IJPM 1804 


===== PAGE 18 =====
 
 
 
 
 
 
 
 
 
Appendix A 
 
 
 
 
 
 
 
 
 
 
 
 


===== PAGE 19 =====
/
 
#23040899
Analysis Report prepared for
EICS, LLC
2900 Vassar St
No. 503
Reno, NV 89502 
Phone: (775) 786-2800
NCSD91923-1
1220 Idaho Circle
Lunch Room
Tonopah, NV 
Collected: September 19, 2023
Received: September 26, 2023
Reported: September 27, 2023
 
We would like to thank you for trusting Hayes Microbial for your analytical needs! 
We received 15 samples by FedEx in good condition for this project on September 26th, 2023.
The results in this analysis pertain only to this job, collected on the stated date, and should not be used
in the interpretation of any other job. Information supplied by the customer can affect the validity of
results. These results apply only to the samples as received. This report may not be duplicated, except in
full, without the written consent of Hayes Microbial Consulting, LLC.
All information provided to Hayes Microbial is confidential information relating to our customers and their
clients. We will not disclose, copy, or distribute any information verbally or written, except to those
designated by the customer(s). We take confidentiality very seriously. No changes to the distribution list
will be made without the express consent of the customer.
This laboratory bears no responsibility for sample collection activities, analytical method limitations, or
your use of the test results. Interpretation and use of test results are your responsibility. Any reference to
health effects or interpretation of mold levels is strictly the opinion of Hayes Microbial. In no event, shall
Hayes Microbial or any of its employees be liable for lost profits or any special, incidental or
consequential damages arising out of the use of these test results.
Steve Hayes, BSMT(ASCP)
Laboratory Director
Hayes Microbial Consulting, LLC.
 
EPA Laboratory ID: VA01419
 
Lab ID: #188863
 
DPH License: #PH-0198
Hayes Microbial Consulting, LLC.
 3005 East Boundary Terrace, Suite F. Midlothian, VA. 23112
 (804) 562-3435
 contact@hayesmicrobial.com
Page: 1 of 5


===== PAGE 20 =====
/
#
Sample
Material Description
Non-Asbestos Fibers
Asbestos Fibers
1
1 - Lunch Room - Smooth Wall Tex / JC / DW
Joint Compound / Off-White
None Detected
Drywall / White
3% Cellulose Fibers
None Detected
Lab Note: Texture Not Observed
2
2 - Lunch Room - Smooth Wall Tex / JC / DW
Drywall / White
3% Cellulose Fibers
None Detected
Lab Note: Texture Not Observed
Joint Compound Not Observed
3
3 - Lunch Room - Smooth Wall Tex / JC / DW
Drywall / White
3% Cellulose Fibers
None Detected
Lab Note: Texture Not Observed
Joint Compound Not Observed
4
4 - Storage Room - Smooth Wall Tex / JC / DW
Joint Compound / White
None Detected
Drywall / Tan
3% Cellulose Fibers
None Detected
Lab Note: Texture Not Observed
5
5 - Kitchen - Smooth Wall Tex / JC / DW
Drywall / White
3% Cellulose Fibers
None Detected
Lab Note: Texture Not Observed
Joint Compound Not Observed
Lauren Speelman
EICS, LLC
2900 Vassar St No. 503
Reno, NV 89502
(775) 786-2800
NCSD91923-1
1220 Idaho Circle
Lunch Room
Tonopah, NV
#23040899
Asbestos PLM Bulk
EPA 600/R-93/116; EPA 40 CFR Appendix E to Subpart E of Part 763
Project Analyst:
Megan Audia, Megan Audia
Date:
09 - 27 - 2023
Reviewed By:
Samuel Settle,
 
Date:
09 - 27 - 2023
Collected:Sep 19, 2023
 Received: Sep 26, 2023
 Reported: Sep 27, 2023
3005 East Boundary Terrace, Suite F. Midlothian, VA. 23112
 (804) 562-3435
 contact@hayesmicrobial.com
Page: 2 of 5


===== PAGE 21 =====
/
#
Sample
Material Description
Non-Asbestos Fibers
Asbestos Fibers
6
6 - Kitchen Restroom - LKD Wall Tex / JC / DW
Texture / White
None Detected
Tape / Cream
98% Cellulose Fibers
None Detected
Joint Compound / White
None Detected
Drywall / White
3% Cellulose Fibers
None Detected
7
7 - Kitchen Restroom - LKD Wall Tex / JC / DW
Texture / White
None Detected
Tape / Cream
98% Cellulose Fibers
None Detected
Joint Compound / White
None Detected
Drywall / White
3% Cellulose Fibers
None Detected
8
8 - Mechanical Room -LKD Wall Tex / JC / DW
Texture / White
None Detected
Drywall / Tan
3% Cellulose Fibers
None Detected
Lab Note: Joint Compound Not Observed
9
9 - Lunchroom - 2x4 Lay-in Ceiling Tile
Ceiling Tile / White
65% Cellulose Fibers
20% Mineral/Glass wool
None Detected
10
10 - Lunchroom - 2x4 Lay-in Ceiling Tile
Ceiling Tile / White
65% Cellulose Fibers
20% Mineral/Glass wool
None Detected
Lauren Speelman
EICS, LLC
2900 Vassar St No. 503
Reno, NV 89502
(775) 786-2800
NCSD91923-1
1220 Idaho Circle
Lunch Room
Tonopah, NV
#23040899
Asbestos PLM Bulk
EPA 600/R-93/116; EPA 40 CFR Appendix E to Subpart E of Part 763
Project Analyst:
Megan Audia, Megan Audia
Date:
09 - 27 - 2023
Reviewed By:
Samuel Settle,
 
Date:
09 - 27 - 2023
Collected:Sep 19, 2023
 Received: Sep 26, 2023
 Reported: Sep 27, 2023
3005 East Boundary Terrace, Suite F. Midlothian, VA. 23112
 (804) 562-3435
 contact@hayesmicrobial.com
Page: 3 of 5


===== PAGE 22 =====
/
#
Sample
Material Description
Non-Asbestos Fibers
Asbestos Fibers
11
11 - Lunchroom - 2x4 Lay-in Ceiling Tile
Ceiling Tile / White
65% Cellulose Fibers
20% Mineral/Glass wool
None Detected
12
12 - Tan 12x12 Floor Tile, Mastic
Floor Tile / Tan
None Detected
Adhesive / Yellow
None Detected
13
13 - Tan 12x12 Floor Tile, Mastic
Floor Tile / Tan
None Detected
Adhesive / Yellow
None Detected
14
14 - Lunchroom Foyer - Carpet Mastic
Adhesive / Tan
None Detected
15
15 - Lunchroom Foyer - Carpet Mastic
Adhesive / Tan
None Detected
Lauren Speelman
EICS, LLC
2900 Vassar St No. 503
Reno, NV 89502
(775) 786-2800
NCSD91923-1
1220 Idaho Circle
Lunch Room
Tonopah, NV
#23040899
Asbestos PLM Bulk
EPA 600/R-93/116; EPA 40 CFR Appendix E to Subpart E of Part 763
Project Analyst:
Megan Audia, Megan Audia
Date:
09 - 27 - 2023
Reviewed By:
Samuel Settle,
 
Date:
09 - 27 - 2023
Collected:Sep 19, 2023
 Received: Sep 26, 2023
 Reported: Sep 27, 2023
3005 East Boundary Terrace, Suite F. Midlothian, VA. 23112
 (804) 562-3435
 contact@hayesmicrobial.com
Page: 4 of 5


===== PAGE 23 =====
/
Analysis Details
All samples were received in acceptable condition unless otherwise noted on the report. This report must not be used by the client to claim product certification,
approval, or endorsement by AIHA, NIST, NVLAP, NY ELAP, or any agency. The results relate only to the items tested. Hayes Microbial Consulting reserves the right to
dispose of all samples after a period of 60 days in compliance with state and federal guidelines. 
PLM Analysis
All Polarized Light Microscopy (PLM) results include an inherent uncertainty of measurement associated with estimating percentages by PLM. 
Materials with interfering matrix, low asbestos content, or small fiber size may require additional analysis via TEM Analysis. 
TEM Analysis
Analysis by TEM is capable of providing positive identification of asbestos type(s) and semi-quantitation of asbestos content. 
Definitions
'None Detected' - Below the detected reporting limit of 1% unless point counting is performed, then the detected reporting limit is .25%. 
New York ELAP
Per NY ELAP198.6 (NOB), TEM is the only reliable method to declare an NOB material as Non-Asbestos Containing. 
Any NY ELAP samples that are subcontracted to another laboratory will display the name and ELAP Lab Identification number in the report page heading of those
samples. The original report provided to Hayes Microbial Consulting is available upon request. 
Lauren Speelman
EICS, LLC
2900 Vassar St No. 503
Reno, NV 89502
(775) 786-2800
NCSD91923-1
1220 Idaho Circle
Lunch Room
Tonopah, NV
#23040899
Asbestos Analysis Information
3005 East Boundary Terrace, Suite F. Midlothian, VA. 23112
 (804) 562-3435
 contact@hayesmicrobial.com
Page: 5 of 5


===== PAGE 24 =====
EICS, LLC | SHIP: FEDEX - PAK SO ASBESTOS
ae Bo eee || |
@ MICROBIAL CONSULTING pe 89502 8177 9712 8325
NMEA 23040899

on oo
rein Gount [ato ponirooo pont ————SSSSCSCS~S~S~S~S~*dC our Same | Vay | 2D | 8D | SOY
a
i
[rea [ar YL ermaseraosnrce it See ay [ay | 2Omy [9 Dy | S|
Peak ena SSS*d Seay [18a [2a [ay | Sy
OS
i a
OC
Pf TT tanchroom, smooth wall texture, joint compound, drywall | Pum | 24s | |
2 [| __2 | _Lunetroom, smooth waltexture, joint compound, drywall [=| |
Pa [| 3 Ttunchroom, smooth wall texture, joint compound, drywall [| PT
Fa _[__4 | Storage room, sooth wall texture, joint ompoun aya! |||
Ps [fs Kitchen, smooth wailiexture, joint compound, drywall || PT
Pe ff 6 I Kitchen Restroom, LKD Wall texture, joint compound, drywal || T
Pz [| 7 | Kitchen Restroom, LKD Wall texture joint compound, dywal | | +t dt
pe [|e Mechanical room, LKD Walltexture, joint compound, drywall [| TP
po [8 TY tune room, xd tayinceiingtle PP
pio [0 tunchroom, 2xdlayrincelingtle TP
Pf tunchroom, 2x4 layin coiingtle TP
Piaf tran i2eizitoortite, masio
af tan t2xA2 forte, masio——=SCs=C=“‘*S*S*S*~*~‘“dSSC“‘CLSNC ONY
pat [4 T tunchroomtoyer carpetmastic PP
Pis{ | 15 | Lunctroomfoyer, carpet mastic __——=SC—~iC SCT CPC
EL DG CO
SRA
Hayes Microbial Consulting, LLC. 3005 East Boundary Terrace, Suite F. Midlothian, VA. 23112 (804) 562-2435 contact@hayesmicrobial.com Form #20, Rev hci ct ovata


===== PAGE 25 =====
/
 
#23040903
Analysis Report prepared for
EICS, LLC
2900 Vassar St
No. 503
Reno, NV 89502 
Phone: (775) 786-2800
NCSD91923-1
1220 Idaho Street
Auto Shop 
Tonopah, NV 
Collected: September 19, 2023
Received: September 26, 2023
Reported: September 27, 2023
 
We would like to thank you for trusting Hayes Microbial for your analytical needs! 
We received 6 samples by FedEx in good condition for this project on September 26th, 2023.
The results in this analysis pertain only to this job, collected on the stated date, and should not be used
in the interpretation of any other job. Information supplied by the customer can affect the validity of
results. These results apply only to the samples as received. This report may not be duplicated, except in
full, without the written consent of Hayes Microbial Consulting, LLC.
All information provided to Hayes Microbial is confidential information relating to our customers and their
clients. We will not disclose, copy, or distribute any information verbally or written, except to those
designated by the customer(s). We take confidentiality very seriously. No changes to the distribution list
will be made without the express consent of the customer.
This laboratory bears no responsibility for sample collection activities, analytical method limitations, or
your use of the test results. Interpretation and use of test results are your responsibility. Any reference to
health effects or interpretation of mold levels is strictly the opinion of Hayes Microbial. In no event, shall
Hayes Microbial or any of its employees be liable for lost profits or any special, incidental or
consequential damages arising out of the use of these test results.
Steve Hayes, BSMT(ASCP)
Laboratory Director
Hayes Microbial Consulting, LLC.
 
EPA Laboratory ID: VA01419
 
Lab ID: #188863
 
DPH License: #PH-0198
Hayes Microbial Consulting, LLC.
 3005 East Boundary Terrace, Suite F. Midlothian, VA. 23112
 (804) 562-3435
 contact@hayesmicrobial.com
Page: 1 of 4


===== PAGE 26 =====
/
#
Sample
Material Description
Non-Asbestos Fibers
Asbestos Fibers
1
1 - East Wall, CMU Wall
Rough Coat / Multi-colored
None Detected
2
2 - North Wall, CMU Wall
Rough Coat / Multi-colored
None Detected
Cementitious / Gray
None Detected
3
3 - South Wall, CMU Wall
Rough Coat / Multi-colored
None Detected
4
4 - N Off Grey Fl Tile, Mastic, Tan Fl Tile Blkl Mastic
Floor Tile / Tan
2% Chrysotile
Mastic / Black
3% Chrysotile
Adhesive / Tan
None Detected
Floor Tile / White
None Detected
5
5 - Cent. Off, Gry Fl Tile, Mastic Tan Fl Tile Blk Mastic
Floor Tile / Tan
2% Chrysotile
Mastic / Black
3% Chrysotile
Floor Tile / White
None Detected
Adhesive / Tan
None Detected
Lauren Speelman
EICS, LLC
2900 Vassar St No. 503
Reno, NV 89502
(775) 786-2800
NCSD91923-1
1220 Idaho Street
Auto Shop 
Tonopah, NV
#23040903
Asbestos PLM Bulk
EPA 600/R-93/116; EPA 40 CFR Appendix E to Subpart E of Part 763
Project Analyst:
Mark Bergstrom, Mark BergstrÏm
Date:
09 - 27 - 2023
Reviewed By:
Brian Keith,
 
Date:
09 - 27 - 2023
Collected:Sep 19, 2023
 Received: Sep 26, 2023
 Reported: Sep 27, 2023
3005 East Boundary Terrace, Suite F. Midlothian, VA. 23112
 (804) 562-3435
 contact@hayesmicrobial.com
Page: 2 of 4


===== PAGE 27 =====
/
#
Sample
Material Description
Non-Asbestos Fibers
Asbestos Fibers
6
6 - S Off Gry Fl Tile, Mastic, Tan Fl Tile, Blk Mastic
Floor Tile / Tan
2% Chrysotile
Mastic / Black
3% Chrysotile
Mastic / Tan
None Detected
Floor Tile / White
None Detected
Adhesive / Tan
None Detected
Lauren Speelman
EICS, LLC
2900 Vassar St No. 503
Reno, NV 89502
(775) 786-2800
NCSD91923-1
1220 Idaho Street
Auto Shop 
Tonopah, NV
#23040903
Asbestos PLM Bulk
EPA 600/R-93/116; EPA 40 CFR Appendix E to Subpart E of Part 763
Project Analyst:
Mark Bergstrom, Mark BergstrÏm
Date:
09 - 27 - 2023
Reviewed By:
Brian Keith,
 
Date:
09 - 27 - 2023
Collected:Sep 19, 2023
 Received: Sep 26, 2023
 Reported: Sep 27, 2023
3005 East Boundary Terrace, Suite F. Midlothian, VA. 23112
 (804) 562-3435
 contact@hayesmicrobial.com
Page: 3 of 4


===== PAGE 28 =====
/
Analysis Details
All samples were received in acceptable condition unless otherwise noted on the report. This report must not be used by the client to claim product certification,
approval, or endorsement by AIHA, NIST, NVLAP, NY ELAP, or any agency. The results relate only to the items tested. Hayes Microbial Consulting reserves the right to
dispose of all samples after a period of 60 days in compliance with state and federal guidelines. 
PLM Analysis
All Polarized Light Microscopy (PLM) results include an inherent uncertainty of measurement associated with estimating percentages by PLM. 
Materials with interfering matrix, low asbestos content, or small fiber size may require additional analysis via TEM Analysis. 
TEM Analysis
Analysis by TEM is capable of providing positive identification of asbestos type(s) and semi-quantitation of asbestos content. 
Definitions
'None Detected' - Below the detected reporting limit of 1% unless point counting is performed, then the detected reporting limit is .25%. 
New York ELAP
Per NY ELAP198.6 (NOB), TEM is the only reliable method to declare an NOB material as Non-Asbestos Containing. 
Any NY ELAP samples that are subcontracted to another laboratory will display the name and ELAP Lab Identification number in the report page heading of those
samples. The original report provided to Hayes Microbial Consulting is available upon request. 
Lauren Speelman
EICS, LLC
2900 Vassar St No. 503
Reno, NV 89502
(775) 786-2800
NCSD91923-1
1220 Idaho Street
Auto Shop 
Tonopah, NV
#23040903
Asbestos Analysis Information
3005 East Boundary Terrace, Suite F. Midlothian, VA. 23112
 (804) 562-3435
 contact@hayesmicrobial.com
Page: 4 of 4


===== PAGE 29 =====
EICS, LLC SHIP: FEDEX - PAK SO ASBESTOS
HAYES can” Nil
@ MICROBIAL CONSULTING Reno, NV 89502 eu B177_ 9712. 8325
aaa TTL 23040903
Job Name: 1220 Idaho Street
eee
Tonopah, NV
[[reintcout | oovonroooron® «dour | Samay | 1 00y | 200y | 8007 | Sdey_|
[erica | eeaeoocincimativetiod «dS Hour | Same oy | ¥Day | 200 | 8007 | Say |
SO
rea [Ar | emaaneranwsnra «|= (| Sameday | Day | 200 | adey | Say
a
TT
0
ee
Pope tt Eaastwat cma Tm ts PT
Fs A OO
Pato 8 South wat cmuwat
ra [| 4 |e, ory foor tie, masta, tanfoortie, black masto [+t —S—S«dP—~SSSSCidY
ps [sete Ofc, grey for ile, mastic, tan foor tle, blackmast| |||
ref [6 | Sofie, grey oor tile, mastic, tan foortle, black mastic | | _—*4t sd
y SS ————————————————
a DC
PT
2 +-—
A HG GO
A GO
a
GG
Se
pie
SIR IPAT
Hayes Microbial Consulting, LLC. 3005 East Boundary Terrace, Suite F. Midlothian, VA. 23112 (804) 562-3435 contact@hayesmicrobial.com Form #20, Ate Sa
nain of Custod


===== PAGE 30 =====
/
 
#23040909
Analysis Report prepared for
EICS, LLC
2900 Vassar St
No. 503
Reno, NV 89502 
Phone: (775) 786-2800
NCSD91923-1
1220 Idaho Circle 
Elementary School Building 
Tonopah, NV 
Collected: September 19, 2023
Received: September 26, 2023
Reported: September 26, 2023
 
We would like to thank you for trusting Hayes Microbial for your analytical needs! 
We received 26 samples by FedEx in good condition for this project on September 26th, 2023.
The results in this analysis pertain only to this job, collected on the stated date, and should not be used
in the interpretation of any other job. Information supplied by the customer can affect the validity of
results. These results apply only to the samples as received. This report may not be duplicated, except in
full, without the written consent of Hayes Microbial Consulting, LLC.
All information provided to Hayes Microbial is confidential information relating to our customers and their
clients. We will not disclose, copy, or distribute any information verbally or written, except to those
designated by the customer(s). We take confidentiality very seriously. No changes to the distribution list
will be made without the express consent of the customer.
This laboratory bears no responsibility for sample collection activities, analytical method limitations, or
your use of the test results. Interpretation and use of test results are your responsibility. Any reference to
health effects or interpretation of mold levels is strictly the opinion of Hayes Microbial. In no event, shall
Hayes Microbial or any of its employees be liable for lost profits or any special, incidental or
consequential damages arising out of the use of these test results.
Steve Hayes, BSMT(ASCP)
Laboratory Director
Hayes Microbial Consulting, LLC.
 
EPA Laboratory ID: VA01419
 
Lab ID: #188863
 
DPH License: #PH-0198
Hayes Microbial Consulting, LLC.
 3005 East Boundary Terrace, Suite F. Midlothian, VA. 23112
 (804) 562-3435
 contact@hayesmicrobial.com
Page: 1 of 7


===== PAGE 31 =====
/
#
Sample
Material Description
Non-Asbestos Fibers
Asbestos Fibers
1
1 - Rm 2 Smooth Wall Text, JC, DW
Drywall / White
3% Cellulose Fibers
None Detected
Lab Note: Texture Not Observed
Joint Compound Not Observed
2
2 - Rm 3 Smooth Wall Text, JC, DW
Drywall / White
3% Cellulose Fibers
None Detected
Lab Note: Texture Not Observed
Joint Compound Not Observed
3
3 - Rm 5 Smooth Wall Text, JC, DW
Drywall / White
3% Cellulose Fibers
None Detected
Lab Note: Texture Not Observed
Joint Compound Not Observed
4
4 - Top Floor Cust Closet Smooth Wall Text, JC, DW
Texture / Off-White
2% Chrysotile
Drywall / White
3% Cellulose Fibers
None Detected
Lab Note: Joint Compound Not Observed
5
5 - Room 7 LKD Wall Text, JC, DW
Texture / White
None Detected
Drywall / White
3% Cellulose Fibers
None Detected
Lab Note: Joint Compound Not Observed
Lauren Speelman
EICS, LLC
2900 Vassar St No. 503
Reno, NV 89502
(775) 786-2800
NCSD91923-1
1220 Idaho Circle 
Elementary School Building 
Tonopah, NV
#23040909
Asbestos PLM Bulk
EPA 600/R-93/116; EPA 40 CFR Appendix E to Subpart E of Part 763
Project Analyst:
Megan Audia, Megan Audia
Date:
09 - 26 - 2023
Reviewed By:
Brian Keith,
 
Date:
09 - 26 - 2023
Collected:Sep 19, 2023
 Received: Sep 26, 2023
 Reported: Sep 26, 2023
3005 East Boundary Terrace, Suite F. Midlothian, VA. 23112
 (804) 562-3435
 contact@hayesmicrobial.com
Page: 2 of 7


===== PAGE 32 =====
/
#
Sample
Material Description
Non-Asbestos Fibers
Asbestos Fibers
6
